Repository: reknottycat/valve-agent-design

# valve-agent-design

**当前入口：[阀门工程当前方案](CURRENT_PLAN.md)**。所有当前版本、有效成果、公式/验收状态、剩余依赖与下一步集中在这一份方案；本页下方旧 README 仅作历史保留。

## 当前阅读方式

- 研究对象是无后缀 **522-35.4179，DN200 青铜止回-截止阀**，base 海水 −2～+50℃。−02 的盐水 −40℃工况不能混入 base；旧底铰链摆盘解释已停用。
- 标准库当前核实版本为 [19d586b](https://github.com/reknottycat/standards-kb/tree/19d586bb53cb452325d815313a895a1dfafa868b)。旧“93 条已核”“As=147 已解”不再有效；九项工程验收仍 HOLD。
- main 的 [只读标准 API/CLI](framework/standards/README.md) 固定到 19d586b；选取的 [研究预检入口](framework/tools/README.md) 已在真实元数据/算例检查路径中消费公式来源、隔离和当前验收卡护栏。该入口可从 state21 保存网格及 p/phi 直接重建端面、流量和运动学静压差，并把 R1 圆截面与离散网格参考 K 分开；因层流、未稳态及产品取压条件未定，容量使用仍 HOLD，Kv/Cv 不输出。完整研究线及 CAD/CFD 编排尚未集成，历史 C0 脚本不被该入口拦截；候选、软件回归、有限数值研究和工程验收仍分开。
- R1 [aa80b87](https://github.com/reknottycat/valve-agent-design/tree/aa80b87b6ee9617754101a238f70bec99393ad9a) 保持冻结，不删除历史分支或证据；本批只有既有 STEP 只读测量和离线场重建，没有新建 CAD、CFD/FEA 求解或制造放行。

仓库保持 **private**；原始图纸及工程资料请勿公开转发。

<a id="historical-readme"></a>

## 历史 README（文档更新前版本）

以下正文完整保留自 [a8ada4e](https://github.com/reknottycat/valve-agent-design/blob/a8ada4ed61b15e408979b8025ff8a58ceac0ae31/README.md)，用于理解旧工作及链接。**其中的机构解释、混用型号工况、As 数值、条目核实计数与未解项叙述可能已过时或被否定，不是当前设计输入、有效标准或执行指令。** 现行判断以 [当前方案](CURRENT_PLAN.md) 的固定来源和边界为准。

<details>
<summary>展开旧 README 原文（历史，不作当前结论）</summary>

# valve-agent-design

从一张 GA 外形图出发，做一套 **AI 阀门自主设计** 的完整工程资产。

本仓库记录的是**第一台阀的完整设计过程**：图纸识读 → 参数提取 → 结构方案 → 参数化建模 →
CFD/FEA → 计算与验证 → 交接包。所有结论都标注来源与状态等级，不把假设写成事实。

> **相关仓库（独立）**：标准侧的公式 / 数据表 / 参数 / 本体知识库已拆为独立仓库 ——
> **[reknottycat/standards-kb](https://github.com/reknottycat/standards-kb)**（private）。
> 93 条已核条目，覆盖 GB/T · ASME · ГОСТ 三族，每条可回溯到条款出处、证据等级与核验状态。
> 本仓库的阻塞项 **B5（螺栓 M14）** 即由该库解答（ГОСТ 1536-76 表 2，As=147）。
>
> 其方法论与纪律层已封装成可分发的 Agent skill ——
> **[reknottycat/standards-kb-builder](https://github.com/reknottycat/standards-kb-builder)**（private，
> 克隆即装），用于按自己的行业重建同构的知识库。

---

## 目标产品

| 项 | 值 | 来源 |
|---|---|---|
| 图号 | **522-35.4179 СБ** | 图纸标题栏 |
| 品名 | Клапан невозвратно-запорный проходной фланцевый бронзовый | 图纸标题栏 |
| 中文 | 止回-截止 两用直通式 法兰 青铜阀 | 翻译 |
| 通径 | **ДУ 200** | 图纸标题栏 |
| 压力等级 | **Ру 6 = 0.588 MPa** | 图纸标题栏 |
| 连接 | 双法兰，按 ГОСТ 1536-76（船用） | 技术要求 п.10 |
| 结构 | 底部枢轴倾斜摆盘 + 顶部配重杠杆，阀杆 Тр36×6 | Рис.1 |
| 整机质量 | 119.0 kg | 明细表 |

**工况**：海水 −2…+50 °C；28% 氯化钙溶液 **−40…+50 °C**（低温工况是材料选型的控制条件）

---

## 目录结构

```
图纸/                     19 张原始图纸 JPG + 3 份 PDF（ИТШЛ 设计局资料）
valve_agent_bundle/       编排框架：43 任务 DAG、策略、schema、校验器
runs/20261006/C0/         本轮全部工作产物
├─ T01/  资料入库与 SHA256 登记
├─ T02/  外形参数提取（含 OCR 与局部放大核验图）
├─ T03/  能力实测矩阵
├─ T06/  设计契约 design_contract.yaml
├─ T09/  结构候选与参数登记表
├─ T12/  参数化三维模型 + 几何校验
├─ T15/  解析计算
├─ T23/  CFD 流水线
├─ T24/  结构分析
├─ T40/  GA 包络 CAD
└─ 10_handoff/  交付报告
standards_kb/               已拆为独立仓库 reknottycat/standards-kb（本地仍保留，可直接进入工作）
standards-kb-builder/       skill 分发仓库 reknottycat/standards-kb-builder（由 standards_kb/skill/ 派生）
```

---

## 工具链（均为本机实测，非推测）

| 能力 | 工具 | 实测证据 |
|---|---|---|
| CAD | AutoCAD 2026 简体中文 25.1.60.0 | DXF → `accoreconsole` → DWG 往返成功 |
| 参数化 CAD | CadQuery 2.x（OpenCASCADE） | 6 零件 STEP/BREP，**导出往返体积误差 = 0** |
| CFD | OpenFOAM v2506 + Gmsh 4.12.1 | 网格 110,141 单元，checkMesh **Mesh OK** |
| FEA | CalculiX ccx 2.21 | 厚壁圆筒基准：**FE 2.8957 MPa vs Lame 解析解 2.827 MPa，偏差 2.43%** |
| OCR | PaddleOCR-VL-1.6 | 2 张扫描件解析 + 3–4× 局部放大复核 |

---

## 结论的证据等级

按方案的证据分级：

- **E0** 工具能运行
- **E1** 数值与公式自洽 ← **本仓库绝大多数结论在此级**
- **E2** 在可比物理数据范围内得到验证
- **E3** 本产品/同等样机的相关实测支持

**本仓库不构成实物合格证据，不构成制造放行依据。**

---

## 尚未解决（重要）

设计输入有三处硬缺口，未解决前**不得冻结设计基线**：

1. **青铜牌号** —— 图纸只写「бронзовый」，无牌号。已按零件功能分配候选牌号
   （阀体 БрА10Ж3Мц2 / 摩擦副 БрО10Ф1，均有 ГОСТ 来源），
   但 **−40 °C 低温性能未查到，许用应力 [σ] 未取得**。
2. **设计压力 / 试验压力未给** —— 仅有公称压力，公称压力 ≠ 设计压力，P-T 组合编不出来。
3. **内部件几何为自主提出** —— GA 图对摆盘/阀座/铰轴零标注，
   本轮提出的拓扑是**工程判断，不是从原图还原**。

另有一处矛盾未解：图纸标题栏标「Ру 6」，而它自己引用的 ГОСТ 1536-76 压力档位里
只有「Ру 6,3」，没有「Ру 6」。该阀法兰尺寸（Ø295 / 螺栓圆 Ø264 / 12×Ø15）与标准吻合，
但压力等级的写法对不上，需要回原图或制造厂 ТУ 确认。

---

## 说明

图纸为 ИТШЛ（苏联设计局）资料，仓库设为 **private**。请勿公开转发。

</details>

# Phase 1 Deliverables

Valve: 522-35.4179СБ, DN200, PN6, bronze check-globe (ГОСТ 1536-76 marine flange)

| File | Description |
|------|-------------|
| `ASSUMPTIONS.md` | Engineering assumptions register (A-01..A-04) + Phase 2 verification template |
| `quick_kv.py` | Conditional Kv estimator (±30%, research-only, HOLD status) |
| `BOM.csv` | Bill of materials: 6 CAD parts (masses from verified STEP volumes) + 3 standard-part rows |

CAD models: `runs/20261006/C0/T12/out/parts/*.step` (6 parts) and `out/assembly/*.step`.
Kv inputs must come from CFD state21 results; see STATE21_FLOW_CONTRACT.md.

**Phase 1 success criteria:** STEP opens in FreeCAD without error; Kv has documented
method (±30% OK); BOM >= 10 rows (this BOM: 9 line items); ASSUMPTIONS.md lists all
open items. NOT included: manufacturing drawings, full GOST certification, shipped product.

File: deliverables/verification/p3/material_properties.json
{
  "schema": "valve.material_evidence/1.0",
  "date": "2026-11-23",
  "task": "P3 - A-01 low-temperature verification for 522-35.4179СБ",
  "primary_grade": {
    "designation": "БрА10Ж3Мц2",
    "standard": "ГОСТ 18175-78",
    "class": "cast aluminum bronze (Cu-Al-Fe-Mn), FCC matrix",
    "composition_verified": true,
    "sigma_b_MPa_typical": 550,
    "sigma_02_MPa_typical": 230,
    "sigma_source_status": "handbook typical value, NOT standard-guaranteed; certificate required",
    "KCU_Jcm2_20C": null,
    "KCU_Jcm2_minus40C": "NOT_FOUND_IN_OPEN_SOURCES",
    "search_basis": "OpenAlex (2 queries), OSTI (5 queries), GOST 18175-78 full PDF text, Bing/Google search captures"
  },
  "alternative_grade": {
    "designation": "БрАЖН10-4-4 / UNS C95800",
    "standards": ["ГОСТ 1628-2019 (bar)", "ASTM B505/B505M-23 (continuous cast)", "ГОСТ 18175-78 chemistry: БрАЖНМц9-4-4-1"],
    "sigma_b_MPa_min": 586,
    "sigma_05_MPa_min": 241,
    "elongation_pct_min": 18,
    "charpy_J_room_temp_cast": [10, 12],
    "charpy_source": "ETASR Vol.15 No.4 2025 pp.25068-25075 (ASTM E23, as-cast)",
    "cryogenic_evidence": "DCT at -180C caused only minor microstructural changes in NAB (MDPI Cryogenics 2024, doi:10.3390/cmd5040030) - directional FCC-stability evidence, not an acceptance criterion",
    "marine_seawater_valve_use": "explicitly listed by CDA and manufacturer",
    "data_conflicts": ["Mn lower bound 0.08% (Concast PDF) vs 0.8% (CDA) - resolve at purchase"]
  },
  "a01_recommendation": {
    "verdict": "CONDITIONAL_RELEASE_WITH_TEMP_LIMIT",
    "interim_min_design_temp_C": -20,
    "if_minus40_required": {
      "action": "switch to БрАЖН10-4-4 (C95800) + -40C Charpy (3 pcs/heat) as casting acceptance test"
    },
    "phase2_action": "obtain БрА10Ж3Мц2 mill certificate; confirm actual minimum design temperature with customer"
  },
  "honesty_notes": [
    "No БрА10Ж3Мц2 -40C impact data exists in open sources - any -40C claim for this grade must come from certificate or new testing",
    "C95800 Charpy values are room-temperature; not extrapolated to -40C",
    "RS (Russian Register) rule text for -40C impact requirements not obtained in quotable form",
    "Network captures preserved in /tmp/valve-phase2/p3/ for provenance"
  ]
}
